Repository: cvelers/eng_conductor

# Eurocodes Chatbot — EC3 Grounded Intelligence

A single-page ChatGPT-like engineering assistant that answers questions about Eurocode 3 (steel structures) using **only** information from a local clause database and modular MCP calculator tools. Every claim is grounded with clause citations; every calculation traces back to a source.

## Architecture

```
┌────────────┐    ┌─────────────────────────────────┐    ┌──────────────┐
│  Chat UI   │───▶│  Central Intelligence           │───▶│  13 MCP      │
│  (vanilla  │    │  Orchestrator                    │    │  Calculator  │
│   JS)      │◀───│  (Gemini / configurable LLM)     │◀───│  Tools       │

File: data/ec3/en_1993_1_10_2005_structured.json
{
  "source_file": "EN 1993-1-10-2005.json",
  "clauses": [
    {
      "clause_id": "2.4",
      "title": "Evaluation using fracture mechanics",
      "text": "3. Selection of materials for through-thickness properties ... 13",
      "pointer": "en_1993_1_10_2005#/2.4",
      "keywords": [
        "2.4",
        "evaluation",
        "fracture",
        "mechanics",
        "using"
      ]
    },
    {
      "clause_id": "3",
      "title": "According to Art. 12 of the CPD the interpretative documents shall",
      "text": "a) give concrete form to the essential requirements by harmonizing the terminology and the technical bases and indicating classes or levels for each requirement where necessary;\n\nb) indicate methods of correlating these classes or levels of requirement with the technical specifications, e.g. methods of calculation and of proof, technical rules for project design, etc.;\n\nc) serve as a reference for the establishment of harmonized standards and guidelines for European technical approvals.\n\nThe Eurocodes, de facto, play a similar role in the field of the ER 1 and a part of ER 2.\n\nLinks between Eurocodes and harmonized technical specifications (ENs and ETAs) for products\n\nThere is a need for consistency between the harmonized technical specifications for construction products and the technical rules for works. Furthermore, all the information accompanying the CE Marking of the construction products, which refer to Eurocodes, should clearly mention which Nationally Determined Parameters have been taken into account.\n\nNational annex for EN 1993-1-10\n\nThis standard gives alternative procedures, values and recommendations with notes indicating where national choices may have to be made. The National Standard implementing EN 1993-1-10 should have a National Annex containing all Nationally Determined Parameters for the design of steel structures to be constructed in the relevant country.\n\nNational choice is allowed in EN 1993-1-10 through clauses:\n\n- 2.2(5)\n- 3.1(1)\n\n4 see Art.3.3 and Art.12 of the CPD, as well as clauses 4.2, 4.3.1, 4.3.2 and 5.2 of ID 1.",
      "pointer": "en_1993_1_10_2005#/3",
      "keywords": [
        "3",
        "according",
        "annex",
        "documents",
        "interpretative",
        "shall"
      ]
    },
    {
      "clause_id": "1.1",
      "title": "Scope",
      "text": "(1) EN 1993-1-10 contains design guidance for the selection of steel for fracture toughness and for through thickness properties of welded elements where there is a significant risk of lamellar tearing during fabrication.\n\n(2) Section 2 applies to steel grades S 235 to S 690. However section 3 applies to steel grades S 235 to S 460 only.\n\nNOTE EN 1993-1-1 is restricted to steels S235 to S460.\n\n(3) The rules and guidance given in section 2 and 3 assume that the construction will be executed in accordance with EN 1090.",
      "pointer": "en_1993_1_10_2005#/1.1",
      "keywords": [
        "1.1",
        "fracture",
        "scope",
        "section",
        "weld"
      ]
    },
    {
      "clause_id": "1.2",
      "title": "Normative references",
      "text": "(1) This European Standard incorporates by dated and undated reference provisions from other publications. These normative references are cited at the appropriate places in the text and the publications are listed hereafter. For dated references, subsequent amendments to or revisions of any of these publications apply to this European Standard only when incorporated in it by amendment or revision. For undated references the latest edition of the publication referred to applies (including amendments).\n\nNOTE The Eurocodes were published as European Prestandards. The following European Standards which are published or in preparation are cited in normative clauses:\n\nEN 1011-2 Welding. Recommendations for welding of metallic materials: Part 2: Arc welding of ferritic steels\n\nEN 1090 Execution of steel structures\n\nEN 1990 Basis of structural design\n\nEN 1991 Actions on structures\n\nEN 1998 Design provisions for earthquake resistance of structures\n\nEN 10002 Tensile testing of metallic materials\n\nEN 10025 Hot rolled products of structural steels\n\nEN 10045-1 Metallic materials - Charpy impact test - Part 1: Test method\n\n[AC₂] text deleted [AC₂]\n\nEN 10160 Ultrasonic testing of steel flat product of thickness equal or greater than 6 mm (reflection method)\n\nEN 10164 Steel products with improved deformation properties perpendicular to the surface of the product - Technical delivery conditions\n\nEN 10210-1 Hot finished structural hollow sections of non-alloy and fine grain structural steels – Part 1: Technical delivery requirements\n\nEN 10219-1 Cold formed welded structural hollow sections of non-alloy and fine grain steels – Part 1: Technical delivery requirements",
      "pointer": "en_1993_1_10_2005#/1.2",
      "keywords": [
        "1.2",
        "normative",
        "references",
        "resistance",
        "section",
        "weld"
      ]
    },
    {
      "clause_id": "1.3.1",
      "title": "KV-value",
      "text": "The KV(Charpy V-Notch)-value $AC_2$ is the impact energy $AC_2$ text deleted $AC_2$ in Joules [J] required to fracture a Charpy V-notch specimen at a given test temperature $T$. Steel product standards generally specify that test specimens should not fail at an impact energy lower than 27J at a specified test temperature $T$.\n\n1.3.2\nTransition region\nThe region of the toughness-temperature diagram showing the relationship $AC_2$ KV(T) $AC_2$ in which the material toughness decreases with the decrease in temperature and the failure mode changes from ductile to brittle. The temperature values $T_{27J}$ required in the product standards are located in the lower part of this region.\n\n1.3.3\nUpper shelf region\nThe region of the toughness-temperature diagram in which steel elements exhibit elastic-plastic behaviour with ductile modes of failure irrespective of the presence of small flaws and welding discontinuities from fabrication.\n\nFigure 1.1: Relationship between impact energy and temperature\n\n1.3.4\n$T_{27J}$\nTemperature at which a minimum energy $AC_2$ KV $AC_2$ will not be less than 27J in a Charpy V-notch impact test.\n\n1.3.5\nZ-value\nThe transverse reduction of area in a tensile test (see EN 10002) of the through-thickness ductility of a specimen, measured as a percentage.\n\n1.3.6\n$K_{1c}$-value\nThe plane strain fracture toughness for linear elastic behaviour measured in $N/mm^{3/2}$.\n\nNOTE The two internationally recognized alternative units for the stress intensity factor $K$ are $N/mm^{3/2}$ and $MPa\\sqrt{m}$ (ie $MN/m^{3/2}$) where $1 N/mm^{3/2} = 0.032 MPa\\sqrt{m}$.\n\n1.3.7\nDegree of cold forming\nPermanent strain from cold forming measured as a percentage.",
      "pointer": "en_1993_1_10_2005#/1.3.1",
      "keywords": [
        "1.3.1",
        "ductility",
        "elastic",
        "fracture",
        "plastic",
        "weld"
      ]
    },
    {
      "clause_id": "1.4",
      "title": "Symbols",
      "text": "$$\\text{KV(T)} \\quad \\text{impact energy in Joule [J]}$$ in a test at temperature $T$ with Charpy $V$ notch specimen\n\n$$\\text{K} \\quad \\text{stress intensity factor}$$\n\n$$Z \\quad \\text{Z-quality [%]}$$\n\n$$T \\quad \\text{temperature [°C]}$$\n\n$$T_{\\text{Ed}} \\quad \\text{reference temperature}$$\n\n$$\\delta \\quad \\text{crack tip opening displacement (CTOD) in mm measured on a small specimen to establish its elastic plastic fracture toughness}$$\n\n$$J \\quad \\text{elastic plastic fracture toughness value (J-integral value) in N/mm determined as a line or surface integral that encloses the crack front from one crack surface to the other}$$\n\n$$\\text{K}_{\\text{lc}} \\quad \\text{plane strain fracture toughness for linear elastic behaviour measured in N/mm}^{3/2}$$\n\n$$\\varepsilon_{\\text{cf}} \\quad \\text{degree of cold forming (DCF) in percent}$$\n\n$$\\sigma_{\\text{Ed}} \\quad \\text{stresses accompanying the reference temperature $T_{\\text{Ed}}$}$$",
      "pointer": "en_1993_1_10_2005#/1.4",
      "keywords": [
        "1.4",
        "elastic",
        "fracture",
        "plastic",
        "symbols"
      ]
    },
    {
      "clause_id": "2.1",
      "title": "General",
      "text": "(1) The guidance given in section 2 should be used for the selection of material for new construction. It is not intended to cover the assessment of materials in service. The rules should be used to select a suitable grade of steel from the European Standards for steel products listed in EN 1993-1-1.\n\n(2) The rules are applicable to tension elements, welded and fatigue stressed elements in which some portion of the stress cycle is tensile.\n\nNOTE For elements not subject to tension, welding or fatigue the rules can be conservative. In such cases evaluation using fracture mechanics may be appropriate, see 2.4. Fracture toughness need not be specified for elements only in compression.\n\n(3)P The rules shall be applied to the properties of materials specified for the toughness quality in the relevant steel product standard. Material of a less onerous grade shall not to be used even though test results show compliance with the specified grade.",
      "pointer": "en_1993_1_10_2005#/2.1",
      "keywords": [
        "2.1",
        "compression",
        "fatigue",
        "fracture",
        "general",
        "section",
        "table",
        "tension",
        "weld"
      ]
    },
    {
      "clause_id": "2.2",
      "title": "Procedure",
      "text": "(1) The steel grade should be selected taking account of the following:\n\n(i) steel material properties:\n\n- yield strength depending on the material thickness $f_y(t)$\n- toughness quality expressed in terms of $T_{27J}$ or $T_{40J}$\n\n(ii) member characteristics:\n\n- member shape and detail\n- stress concentrations according to the details in EN 1993-1-9\n- element thickness (t)\n- appropriate assumptions for fabrication flaws (e.g. as through-thickness cracks or as semi-elliptical surface cracks)\n\n(iii) design situations:\n\n- design value of lowest member temperature\n- maximum stresses from permanent and imposed actions derived from the design condition described in (4) below\n\n- residual stress\n- assumptions for crack growth from fatigue loading during an inspection interval (if relevant)\n- strain rate $\\dot{\\varepsilon}$ from accidental actions (if relevant)\n- degree of cold forming $(\\varepsilon_{cf})$ (if relevant)\n\n(2) The permitted thickness of steel elements for fracture should be obtained from section 2.3 and Table 2.1.\n\n(3) Alternative methods may be used to determine the toughness requirement as follows:\n\n- fracture mechanics method:\n  In this method the design value of the toughness requirement should not exceed the design value of the toughness property.\n\n- Numerical evaluation:\n  This may be carried out using one or more large-scale test specimens. To achieve realistic results, the models should be constructed and loaded in a similar way to the actual structure.\n\n(4) The following design condition should be used:\n\n(i) Actions should be appropriate to the following combination:\n\n$$E_d = E \\left\\{ A \\left[ T_{Ed} \\right] \"+\" \\sum G_K \"+\" \\psi_1 Q_{K1} \"+\" \\sum \\psi_{2,i} Q_{Ki} \\right\\}$$\n\n(2.1)\n\nwhere the leading action $A$ is the reference temperature $T_{Ed}$ that influences the toughness of material of the member considered and might also lead to stress from restraint of movement. $\\sum G_K$ are the permanent actions, and $\\psi_1 Q_{K1}$ is the frequent value of the variable load and $\\psi_{2,i} Q_{Ki}$ are the quasi-permanent values of the accompanying variable loads, that govern the level of stresses on the material.\n\n(ii) The combinations factor $\\psi_1$ and $\\psi_2$ should be in accordance with EN 1990.\n\n(iii) The maximum applied stress $\\sigma_{Ed}$ should be the nominal stress at the location of the potential fracture initiation. $\\sigma_{Ed}$ should be calculated as for the serviceability limit state taking into account all combinations of permanent and variable actions as defined in the appropriate part of EN 1991.\n\n**NOTE 1** The above combination is considered to be equivalent to an accidental combination, because of the assumption of simultaneous occurrence of lowest temperature, flaw size, location of flaw and material property.\n\n**NOTE 2** $\\sigma_{Ed}$ may include stresses from restraint of movement from temperature change.\n\n**NOTE 3** As the leading action is the reference temperature $T_{Ed}$ the maximum applied stress $\\s...",
      "pointer": "en_1993_1_10_2005#/2.2",
      "keywords": [
        "2.2",
        "fatigue",
        "fracture",
        "procedure",
        "section",
        "serviceability",
        "table",
        "yield"
      ]
    },
    {
      "clause_id": "2.3.1",
      "title": "General",
      "text": "(1) Table 2.1 gives the maximum permissible element thickness appropriate to a steel grade, its toughness quality in terms of $[\\text{AC2}] \\text{ KV-value} $ $[\\text{AC2}]$, the reference stress level $[\\sigma_{\\text{Ed}}]$ and the reference temperature $[T_{\\text{Ed}}]$.\n\n(2) The tabulated values are based on the following assumptions:\n\n- the values satisfy the reliability requirements of EN 1990 for the general quality of material\n- a reference strain rate $\\dot{\\varepsilon}_0 = 4 \\times 10^{-4} / \\text{sec}$ has been used. This covers the dynamic action effects for most transient and persistent design situations. For other strain rates $\\dot{\\varepsilon}$ (e.g. for impact loads) the tabulated values may be used by reducing $T_{\\text{Ed}}$ by deducting $\\Delta T_{\\varepsilon}$ given by\n\n$$\\Delta T_{\\varepsilon} = - \\frac{1440 - f_y(t)}{550} \\times \\left( \\ln \\frac{\\dot{\\varepsilon}}{\\dot{\\varepsilon}_0} \\right)^{1.5} \\quad [\\text{°C}]$$\n\n(2.3)\n\n- non cold-formed material with $\\varepsilon_{\\text{cf}} = 0 \\%$ has been assumed. To allow for cold forming of non-ageing steels, the tabulated values may be used by adjusting $T_{\\text{Ed}}$ by deducting $\\Delta T_{\\varepsilon_{\\text{cf}}}$ where\n\n$$\\Delta T_{\\varepsilon_{\\text{cf}}} = - 3 \\times \\varepsilon_{\\text{cf}} \\quad [\\text{°C}]$$\n\n(2.4)\n\n- the nominal notch toughness values in terms of $T_{27J}$ are based on the following product standards: EN 10025, $[\\text{AC2}] \\text{ text deleted} $ $[\\text{AC2}]$, EN 10210-1, EN 10219-1\n\nFor other values the following correlation has been used\n\n$$T_{40J} = T_{27J} + 10 \\quad [\\text{°C}]$$\n\n$$T_{30J} = T_{27J} + 0 \\quad [\\text{°C}]$$\n\n(2.5)\n\n- for members subject to fatigue all detail categories for nominal stresses in EN 1993-1-9 are covered\n\n**NOTE** Fatigue has been taken into account by applying a fatigue load to a member with an assumed initial flaw. The damage assumed is one quarter of the full fatigue damage obtained from EN 1993-1-9. This approach permits the evaluation of a minimum number of “safe periods” between in-service inspections when inspections should be specified for damage tolerance according to EN\n\n1993-1-9. The required number [n] of in-service inspections is related to the partial factors $\\gamma_{\\text{FF}}$ and $\\gamma_{\\text{Mf}}$ applied in fatigue design according to EN 1993-1-9 by the expression\n\n$$n = \\frac{4}{\\left(\\gamma_{\\text{FF}} \\gamma_{\\text{Mf}}\\right)^{m}} - 1,$$\n\nwhere $m = 5$ applies for long life structures such as bridges.\n\nThe “safe period” between in-service inspections may also cover the full design life of a structure.",
      "pointer": "en_1993_1_10_2005#/2.3.1",
      "keywords": [
        "2.3.1",
        "fatigue",
        "general",
        "table"
      ]
    },
    {
      "clause_id": "2.3.2",
      "title": "Determination of maximum permissible values of element thickness",
      "text": "(1) Table 2.1 gives the maximum permissible values of element thickness in terms of three stress levels expressed as proportions of the nominal yield strength:\n\na) $\\sigma_{\\text{Ed}} = 0.75 f_y(t) \\text{ [N/mm}^2)$\nb) $\\sigma_{\\text{Ed}} = 0.50 f_y(t) \\text{ [N/mm}^2)$\nc) $\\sigma_{\\text{Ed}} = 0.25 f_y(t) \\text{ [N/mm}^2)$\n\nwhere $f_y(t)$ may be determined either from\n\n$$f_y(t) = f_{y,\\text{nom}} - 0.25 \\frac{t}{t_0} \\text{ [N/mm}^2$$\n\nwhere $t$ is the thickness of the plate in mm\n\n$$t_0 = 1 \\text{ mm}$$\n\nor taken as $R_{\\text{eH}}$-values from the relevant steel standards.\n\nThe tabulated values are given in terms of a choice of seven reference temperatures: $+10, 0, -10, -20, -30, -40$ and $-50^{\\circ}\\text{C}$.",
      "pointer": "en_1993_1_10_2005#/2.3.2",
      "keywords": [
        "2.3.2",
        "determination",
        "element",
        "maximum",
        "permissible",
        "table",
        "thickness",
        "values",
        "yield"
      ]
    },
    {
      "clause_id": "Table 2.1",
      "title": "Maximum permissible values of element thickness $t$ in mm",
      "text": "| Steel grade | Sub-grade | at $T$ [°C] | $J_{\\text{min}}$ | Reference temperature $T_{\\text{Ed}}$ [°C] | $\\sigma_{\\text{Ed}} = 0,75 f_y(t)$ | $\\sigma_{\\text{Ed}} = 0,50 f_y(t)$ | $\\sigma_{\\text{Ed}} = 0,25 f_y(t)$ | $\\sigma_{\\text{Ed}} = 0,15 f_y(t)$ | $\\sigma_{\\text{Ed}} = 0,05 f_y(t)$ | $\\sigma_{\\text{Ed}} = 0,025 f_y(t)$ | $\\sigma_{\\text{Ed}} = 0,015 f_y(t)$ | $\\sigma_{\\text{Ed}} = 0,005 f_y(t)$ | $\\sigma_{\\text{Ed}} = 0,0025 f_y(t)$ | $\\sigma_{\\text{Ed}} = 0,0015 f_y(t)$ | $\\sigma_{\\text{Ed}} = 0,0005 f_y(t)$ | $\\sigma_{\\text{Ed}} = 0,00025 f_y(t)$ | $\\sigma_{\\text{Ed}} = 0,00015 f_y(t)$ | $\\sigma_{\\text{Ed}} = 0,000025 f_y(t)$ | $\\sigma_{\\text{Ed}} = 0,000015 f_y(t)$ | $\\sigma_{\\text{Ed}} = 0,0000025 f_y(t)$ | $\\sigma_{\\text{Ed}} = 0,0000015 f_y(t)$ | $\\sigma_{\\text{Ed}} = 0,00000025 f_y(t)$ | $\\sigma_{\\text{Ed}} = 0,00000015 f_y(t)$ | $\\sigma_{\\text{Ed}} = 0,000000025 f_y(t)$ | $\\sigma_{\\text{Ed}} = 0,000000015 f_y(t)$ | $\\sigma_{\\text{Ed}} = 0,0000000025 f_y(t)$ | $\\sigma_{\\text{Ed}} = 0,0000000015 f_y(t)$ | $\\sigma_{\\text{Ed}} = 0,00000000025 f_y(t)$ | $\\sigma_{\\text{Ed}} = 0,00000000015 f_y(t)$ | $\\sigma_{\\text{Ed}} = 0,000000000025 f_y(t)$ | $\\sigma_{\\text{Ed}} = 0,00000000015 f_y(t)$ | $\\sigma_{\\text{Ed}} = 0,000000000025 f_y(t)$ | $\\sigma_{\\text{Ed}} = 0,000000000015 f_y(t)$ | $\\sigma_{\\text{Ed}} = 0,000000000025 f_y(t)$ | $\\sigma_{\\text{Ed}} = 0,000000000015 f_y(t)$ | $\\sigma_{\\text{Ed}} = 0,000000000025 f_y(t)$ | $\\sigma_{\\text{Ed}} = 0,000000000015 f_y(t)$ | $\\sigma_{\\text{Ed}} = 0,000000000025 f_y(t)$ | $\\sigma_{\\text{Ed}} = 0,000000000015 f_y(t)$ | $\\sigma_{\\text{Ed}} = 0,000000000025 f_y(t)$ | $\\sigma_{\\text{Ed}} = 0,000000000015 f_y(t)$ | $\\sigma_{\\text{Ed}} = 0,000000000025 f_y(t)$ | $\\sigma_{\\text{Ed}} = 0,000000000015 f_y(t)$ | $\\sigma_{\\text{Ed}} = 0,00000000002\n\nfor members susceptible to fatigue the size of the flaw should consist of an initial flaw grown by fatigue. The size of the initial crack should be chosen such that it represents the minimum value detectable by the inspection methods used in accordance with EN 1090. The crack growth from fatigue should be calculated with an appropriate fracture mechanics model using loads experienced during the design safe working life or an inspection interval (as relevant).\n\n(4) If a structural detail cannot be allocated a specific detail category from EN 1993-1-9 or if more rigorous methods are used to obtain results which are more refined than those given in Table 2.1 then a specific verification should be carried out using actual fracture tests on large scale test specimens.\n\nNOTE The numerical evaluation of the test results may be undertaken using the methodology given in Annex D of EN 1990.",
      "pointer": "en_1993_1_10_2005#/Table 2.1",
      "keywords": [
        "Table 2.1",
        "annex",
        "element",
        "fatigue",
        "fracture",
        "maximum",
        "permissible",
        "table",
        "thickness",
        "values"
      ]
    },
    {
      "clause_id": "3.1",
      "title": "General",
      "text": "(1) The choice of quality class should be selected from Table 3.1 depending on the consequences of lamellar tearing.",
      "pointer": "en_1993_1_10_2005#/3.1",
      "keywords": [
        "3.1",
        "general",
        "table"
      ]
    },
    {
      "clause_id": "Table 3.1",
      "title": "Choice of quality class",
      "text": "| Class | Application of guidance |\n| :--- | :--- |\n| 1 | All steel products and all thicknesses listed in European standards for all applications |\n| 2 | Certain steel products and thicknesses listed in European standards and/or certain listed applications |\n\nNOTE The National Annex may choose the relevant class. The use of class 1 is recommended.\n\n(2) Depending on the quality class selected from Table 3.1, either:\n\n- through thickness properties for the steel material should be specified from EN 10164, or\n- post fabrication inspection should be used to identify whether lamellar tearing has occurred.\n\n(3) The following aspects should be considered in the selection of steel assemblies or connections to safeguard against lamellar tearing:\n\n- the criticality of the location in terms of applied tensile stress and the degree of redundancy.\n- the strain in the through-thickness direction in the element to which the connection is made. This strain arises from the shrinkage of the weld metal as it cools. It is greatly increased where free movement is restrained by other portions of the structure.\n- the nature of the joint detail, in particular welded cruciform, tee and corner joints. For example, at the point shown in Figure 3.1, the horizontal plate might have poor ductility in the through-thickness direction. Lamellar tearing is most likely to arise if the strain in the connection acts through the thickness of the material, which occurs if the fusion face is roughly parallel to the surface of the material and the induced shrinkage strain is perpendicular to the direction of rolling of the material. The heavier the weld, the greater is the susceptibility.\n- chemical properties of transversely stressed material. High sulfur levels in particular, even if significantly below normal steel product standard limits, can increase the lamellar tearing.\n\nFigure 3.1: Lamellar tearing\n\n(4) The susceptibility of the material should be determined by measuring the through-thickness ductility quality to EN 10164, which is expressed in terms of quality classes identified by Z-values.\n\nNOTE 1 Lamellar tearing is a weld induced flaw in the material which generally becomes evident during ultrasonic inspection. The main risk of tearing is with cruciform, T- and corner joints and with full penetration welds.\n\nNOTE 2 Guidance on the avoidance of lamellar tearing during welding is given in EN 1011-2.",
      "pointer": "en_1993_1_10_2005#/Table 3.1",
      "keywords": [
        "Table 3.1",
        "annex",
        "choice",
        "class",
        "connection",
        "ductility",
        "quality",
        "table",
        "weld"
      ]
    },
    {
      "clause_id": "3.2",
      "title": "Procedure",
      "text": "(1) Lamellar tearing may be neglected if the following condition is satisfied:\n\n$$Z_{\\text{Ed}} \\leq Z_{\\text{Rd}}$$\n\n(3.1)\n\nwhere $Z_{\\text{Ed}}$ is the required design Z-value resulting from the magnitude of strains from restrained metal shrinkage under the weld beads.\n\n$Z_{\\text{Rd}}$ is the available design Z-value for the material according to EN 10164, i.e. Z15, Z25 or Z35.\n\n(2) The required design value $Z_{\\text{Ed}}$ may be determined using:\n\n$$Z_{\\text{Ed}} = Z_a + Z_b + Z_c + Z_d + Z_e$$\n\n(3.2)\n\nin which $Z_a, Z_b, Z_c, Z_d$ and $Z_e$ are as given in Table 3.2.\n\n<table><thead><tr><th rowspan=\"8\">a)</th><th rowspan=\"8\">Weld depth relevant for straining from metal shrinkage</th><th>Effective weld depth a<sub>eff</sub></th><th>Throat thickness a of fillet welds</th><th>Z<sub>i</sub></th></tr></thead><tbody><tr><td>a<sub>eff</sub> ≤ 7mm</td><td>a = 5 mm</td><td>Z<sub>a</sub> = 0</td></tr><tr><td>7 &lt; a<sub>eff</sub> ≤ 10mm</td><td>a = 7 mm</td><td>Z<sub>a</sub> = 3</td></tr><tr><td>10 &lt; a<sub>eff</sub> ≤ 20mm</td><td>a = 14 mm</td><td>Z<sub>a</sub> = 6</td></tr><tr><td>20 &lt; a<sub>eff</sub> ≤ 30mm</td><td>a = 21 mm</td><td>Z<sub>a</sub> = 9</td></tr><tr><td>30 &lt; a<sub>eff</sub> ≤ 40mm</td><td>a = 28 mm</td><td>Z<sub>a</sub> = 12</td></tr><tr><td>40 &lt; a<sub>eff</sub> ≤ 50mm</td><td>a = 35 mm</td><td>Z<sub>a</sub> = 15</td></tr><tr><th rowspan=\"8\">b)</th><th rowspan=\"8\">Shape and position of welds in T- and cruciform- and corner-connections</th><td>corner joints</td><td>Z<sub>b</sub> = -25</td></tr><tr><td>single run fillet welds Z<sub>a</sub> = 0 or fillet welds with Z<sub>a</sub> &gt; 1 with buttering with low strength weld material</td><td>Z<sub>b</sub> = -10</td></tr><tr><td>multi run fillet welds</td><td>Z<sub>b</sub> = 0</td></tr><tr><td>partial and full penetration welds</td><td>Z<sub>b</sub> = 3</td></tr><tr><td>partial and full penetration welds</td><td>Z<sub>b</sub> = 5</td></tr><tr><td>corner joints</td><td>Z<sub>b</sub> = 8</td></tr><tr><td rowspan=\"8\">c)</td><td rowspan=\"8\">Effect of material thickness s on restraint to shrinkage</td><td>s ≤ 10mm</td><td>Z<sub>c</sub> = 2*</td></tr><tr><td>10 &lt; s ≤ 20mm</td><td>Z<sub>c</sub> = 4*</td></tr><tr><td>20 &lt; s ≤ 30mm</td><td>Z<sub>c</sub> = 6*</td></tr><tr><td>30 &lt; s ≤ 40mm</td><td>Z<sub>c</sub> = 8*</td></tr><tr><td>40 &lt; s ≤ 50mm</td><td>Z<sub>c</sub> = 10*</td></tr><tr><td>50 &lt; s ≤ 60mm</td><td>Z<sub>c</sub> = 12*</td></tr><tr><td>60 &lt; s ≤ 70mm</td><td>Z<sub>c</sub> = 15*</td></tr><tr><td rowspan=\"3\">d)</td><td rowspan=\"3\">Remote restraint of shrinkage after welding by other portions of the structure</td><td>Low restraint: Free shrinkage possible (e.g. T-joints)</td><td>Z<sub>d</sub> = 0</td></tr><tr><td>Medium restraint: Free shrinkage restricted (e.g. diaphragms in box girders)</td><td>Z<sub>d</sub> = 3</td></tr><tr><td>High restraint: Free shrinkage not possible (e.g. stringers in orthotropic deck plates)</td><td>Z<sub>d</sub> = 5</td></tr><tr><td ro...",
      "pointer": "en_1993_1_10_2005#/3.2",
      "keywords": [
        "3.2",
        "connection",
        "procedure",
        "table",
        "weld"
      ]
    }
  ]
}
